Repository: 200dollarbill/sourcemetermeasurement

# TMR Sensor Magnetic Field Response Measurement

This repository contains two MATLAB App Designer programs used to measure how the resistance of a TMR sensor changes under a simulated magnetic field. Both programs talk to lab instruments over GPIB, drive a Helmholtz coil with a controlled current, and log the resulting resistance response of the device under test (DUT).

This document explains the physical setup, the measurement procedure, and how to operate each program.

## Background

The DUT is a TMR sensor that changes resistance in response to an applied magnetic field. To characterize this response, we place the DUT inside a Helmholtz coil and drive the coil with a controlled DC current from a Kepco 36 12M power supply. The coil converts that current into a magnetic field at the DUT. A source meter is connected across the sensor pins to actively measure its resistance while the field changes, and a Lakeshore gaussmeter can be used to measure the actual field being generated near the DUT.

The DUT board carries an array of TMR sensor blocks (block 1 has pins A+ and A-, block 2 has pins B+ and B-, and so on). Only one block can be measured at a time, since the source meter can only connect to one pair of pins at once.

Sweeping the coil current and recording resistance at each step lets you plot resistance against input current, and, once the current is converted to an actual magnetic field, resistance against field strength.

## General measurement procedure

Follow these steps regardless of which program you are using. Steps that only apply to one program are marked accordingly.

1. Turn on the measurement instruments (power supply, source meter, and gaussmeter if needed).
2. Turn on the power supply.
3. Place the board inside the Helmholtz coil.
4. Connect the sensor pins on the board to the source meter. Only connect the two pins (positive and negative) belonging to the sensor block you intend to measure.
5. Place the gaussmeter probe as close to the sensor as possible without touching the sensor pins. Only needed for ControllerGUI.
6. Start the program and connect to the devices using their GPIB addresses, which are already set on the instruments themselves and just need to be entered into the program.
7. Enter the measurement parameters for your sweep.
8. Select the preset LUT file used to interpolate the magnetic field from the input current. Only needed for LibraryBasedGUIMeasurement.
9. Start the measurement.

## LibraryBasedGUIMeasurement

### Overview

This program sweeps the coil current between a start and end value, measures resistance at each step, and interpolates the corresponding magnetic field from a preloaded lookup table rather than measuring it directly.

### Running a measurement

Press Start to begin the sweep. At each step the program sets the coil current, waits the step time, reads the resistance from the source meter, reads back the actual current from the power supply, and interpolates the field from the LUT using that measured current. You can check Real Time Plot to watch the resistance versus current and resistance versus field plots update live in the two tabs, or leave it unchecked and press Plot afterward to render the full sweep at once. Press Stop at any time to end the sweep early. Once finished the program computes and displays the MR ratio based on the resistance range recorded.

### Saving results

Save Excel writes the recorded current, resistance, interpolated field, MR ratio percent, and sensitivity to a spreadsheet next to the filename you specify. Save Fig exports the two plots as a PNG or MATLAB fig file.

### Overview

This program sweeps the coil current between a start and end value while directly measuring both the resistance of the DUT and the actual magnetic field with the gaussmeter, rather than relying on an interpolated table. It also supports repeating the sweep over multiple cycles and logs data against time in addition to against current.

### Running a measurement

Press Start to begin. At each step the program updates the coil current, then takes readings of current and field at the start, middle, and end of the step window (this is what feeds the time based plots), reads resistance from the source meter partway through the step, and reads the field from the gaussmeter. A Time to finish estimate is shown based on your step time, measure time, cycle count, and delay settings. Check Real Time Plot to watch the plots update live, or press Plot afterward if you left it unchecked. Press Stop at any time to end the run early.

### Saving results

Save Excel writes the recorded current, resistance, field, MR ratio percent, and sensitivity to a spreadsheet. Save Plot exports all five plots as a PNG or MATLAB fig file.

## Output data

Both programs can export an Excel file containing the current recorded from the power supply, the resistance recorded from the source meter, the field (interpolated or measured), the MR ratio in percent, calculated as

File: data/Compiled_TMR_Data.csv (part 1 of 7)
Dataset,Board,Sensor,Kepco_Current_A,Resistance_Ohms,Magnetic_Field_T
Hsin Tings Board,Board1,A,-1,64151.9,-26.7582
Hsin Tings Board,Board1,A,-0.975,64104.51,-26.1054
Hsin Tings Board,Board1,A,-0.95,64054.18,-25.4588
Hsin Tings Board,Board1,A,-0.925,64006.99,-24.784
Hsin Tings Board,Board1,A,-0.9,63957.19,-24.1221
Hsin Tings Board,Board1,A,-0.875,63905.84,-23.4842
Hsin Tings Board,Board1,A,-0.85,63857.42,-22.821
Hsin Tings Board,Board1,A,-0.825,63808.07,-22.163
Hsin Tings Board,Board1,A,-0.8,63758.66,-21.5131
Hsin Tings Board,Board1,A,-0.775,63711.26,-20.8519
Hsin Tings Board,Board1,A,-0.75,63662.76,-20.2024
Hsin Tings Board,Board1,A,-0.725,63613.85,-19.5393
Hsin Tings Board,Board1,A,-0.7,63567.82,-18.8916
Hsin Tings Board,Board1,A,-0.675,63518.67,-18.2231
Hsin Tings Board,Board1,A,-0.65,63470.2,-17.5779
Hsin Tings Board,Board1,A,-0.625,63423.04,-16.9143
Hsin Tings Board,Board1,A,-0.6,63373.46,-16.2541
Hsin Tings Board,Board1,A,-0.575,63326.23,-15.6079
Hsin Tings Board,Board1,A,-0.55,63280.24,-14.951
Hsin Tings Board,Board1,A,-0.525,63230.98,-14.2854
Hsin Tings Board,Board1,A,-0.5,63183.09,-13.6407
Hsin Tings Board,Board1,A,-0.475,63133.76,-12.9743
Hsin Tings Board,Board1,A,-0.45,63086.53,-12.3235
Hsin Tings Board,Board1,A,-0.425,63037.69,-11.6482
Hsin Tings Board,Board1,A,-0.4,62992.5,-11.0007
Hsin Tings Board,Board1,A,-0.375,62945.29,-10.35
Hsin Tings Board,Board1,A,-0.35,62896.17,-9.6972
Hsin Tings Board,Board1,A,-0.325,62850.52,-9.0344
Hsin Tings Board,Board1,A,-0.3,62802.89,-8.3701
Hsin Tings Board,Board1,A,-0.275,62754.32,-7.6996
Hsin Tings Board,Board1,A,-0.25,62706.55,-7.0391
Hsin Tings Board,Board1,A,-0.225,62658.2,-6.3904
Hsin Tings Board,Board1,A,-0.2,62610.75,-5.7218
Hsin Tings Board,Board1,A,-0.175,62564.07,-5.0734
Hsin Tings Board,Board1,A,-0.15,62516.32,-4.418
Hsin Tings Board,Board1,A,-0.125,62473.26,-3.7493
Hsin Tings Board,Board1,A,-0.1,62424.41,-3.1008
Hsin Tings Board,Board1,A,-0.075,62377.88,-2.4326
Hsin Tings Board,Board1,A,-0.0499999999999999,62332.58,-1.7524
Hsin Tings Board,Board1,A,-0.0249999999999999,62284.73,-1.10058
Hsin Tings Board,Board1,A,0,62239.61,-0.43773
Hsin Tings Board,Board1,A,0.0249999999999999,62193.07,0.20944
Hsin Tings Board,Board1,A,0.0499999999999999,62147.73,0.87721
Hsin Tings Board,Board1,A,0.075,62102.07,1.53083
Hsin Tings Board,Board1,A,0.1,62056.37,2.20113
Hsin Tings Board,Board1,A,0.125,62010.83,2.8508
Hsin Tings Board,Board1,A,0.15,61964.24,3.3125
Hsin Tings Board,Board1,A,0.175,61917.36,4.214
Hsin Tings Board,Board1,A,0.2,61871.63,4.9244
Hsin Tings Board,Board1,A,0.225,61825.87,5.611
Hsin Tings Board,Board1,A,0.25,61779.22,6.321
Hsin Tings Board,Board1,A,0.275,61731.29,7.0578
Hsin Tings Board,Board1,A,0.3,61686.28,7.8601
Hsin Tings Board,Board1,A,0.325,61640.5,8.5299
Hsin Tings Board,Board1,A,0.35,61594.71,9.2537
Hsin Tings Board,Board1,A,0.375,61549.55,9.9652
Hsin Tings Board,Board1,A,0.4,61505.16,10.665
Hsin Tings Board,Board1,A,0.425,61460,11.3797
Hsin Tings Board,Board1,A,0.45,61414.4,12.0632
Hsin Tings Board,Board1,A,0.475,61368.56,12.7839
Hsin Tings Board,Board1,A,0.5,61327.63,13.4701
Hsin Tings Board,Board1,A,0.525,61282.67,14.1392
Hsin Tings Board,Board1,A,0.55,61238.48,14.8477
Hsin Tings Board,Board1,A,0.575,61193.7,15.5305
Hsin Tings Board,Board1,A,0.6,61150.37,16.237
Hsin Tings Board,Board1,A,0.625,61106.76,16.908
Hsin Tings Board,Board1,A,0.65,61059.84,17.5961
Hsin Tings Board,Board1,A,0.675,61017.27,18.2811
Hsin Tings Board,Board1,A,0.7,60974.92,18.9497
Hsin Tings Board,Board1,A,0.725,60931.43,19.6412
Hsin Tings Board,Board1,A,0.75,60885.89,20.295
Hsin Tings Board,Board1,A,0.775,60843.7,20.9905
Hsin Tings Board,Board1,A,0.8,60800.93,21.6706
Hsin Tings Board,Board1,A,0.825,60758.17,22.341
Hsin Tings Board,Board1,A,0.85,60715.35,23.0143
Hsin Tings Board,Board1,A,0.875,60671.94,23.6871
Hsin Tings Board,Board1,A,0.9,60630.34,24.3524
Hsin Tings Board,Board1,A,0.925,60586.15,25.0081
Hsin Tings Board,Board1,A,0.95,60545.55,25.6795
Hsin Tings Board,Board1,A,0.975,60502.94,26.3621
Hsin Tings Board,Board1,A,1,60461.53,27.0436
Hsin Tings Board,Board1,B,-1,71124.62,-30.532
Hsin Tings Board,Board1,B,-0.975,71060.83,-29.794
Hsin Tings Board,Board1,B,-0.95,71000.73,-29.075
Hsin Tings Board,Board1,B,-0.925,70938.3,-28.326
Hsin Tings Board,Board1,B,-0.9,70875.98,-27.612
Hsin Tings Board,Board1,B,-0.875,70814.34,-26.868
Hsin Tings Board,Board1,B,-0.85,70748.8,-26.135
Hsin Tings Board,Board1,B,-0.825,70688.3,-25.403
Hsin Tings Board,Board1,B,-0.8,70624.48,-24.654
Hsin Tings Board,Board1,B,-0.775,70563.15,-23.94
Hsin Tings Board,Board1,B,-0.75,70501.3,-23.193
Hsin Tings Board,Board1,B,-0.725,70438.99,-22.477
Hsin Tings Board,Board1,B,-0.7,70376.54,-21.719
Hsin Tings Board,Board1,B,-0.675,70315.47,-20.996
Hsin Tings Board,Board1,B,-0.65,70254.01,-20.257
Hsin Tings Board,Board1,B,-0.625,70193.88,-19.525
Hsin Tings Board,Board1,B,-0.6,70130.27,-18.8016
Hsin Tings Board,Board1,B,-0.575,70068.44,-18.0776
Hsin Tings Board,Board1,B,-0.55,70008.89,-17.3287
Hsin Tings Board,Board1,B,-0.525,69944.23,-16.6073
Hsin Tings Board,Board1,B,-0.5,69883.54,-15.8661
Hsin Tings Board,Board1,B,-0.475,69823.54,-15.1172
Hsin Tings Board,Board1,B,-0.45,69760.84,-14.3902
Hsin Tings Board,Board1,B,-0.425,69700.25,-13.6664
Hsin Tings Board,Board1,B,-0.4,69638.98,-12.9114
Hsin Tings Board,Board1,B,-0.375,69577.54,-12.1625
Hsin Tings Board,Board1,B,-0.35,69517.1,-11.4329
Hsin Tings Board,Board1,B,-0.325,69458.22,-10.675
Hsin Tings Board,Board1,B,-0.3,69396.56,-9.9604
Hsin Tings Board,Board1,B,-0.275,69334.37,-9.2181
Hsin Tings Board,Board1,B,-0.25,69276.3,-8.4759
Hsin Tings Board,Board1,B,-0.225,69219.37,-7.7342
Hsin Tings Board,Board1,B,-0.2,69156.2,-6.9932
Hsin Tings Board,Board1,B,-0.175,69097.2,-6.2554
Hsin Tings Board,Board1,B,-0.15,69039.87,-5.4982
Hsin Tings Board,Board1,B,-0.125,68979.99,-4.7509
Hsin Tings Board,Board1,B,-0.1,68918.16,-4.0108
Hsin Tings Board,Board1,B,-0.075,68858.84,-3.2536
Hsin Tings Board,Board1,B,-0.0499999999999999,68802.05,-2.4894
Hsin Tings Board,Board1,B,-0.0249999999999999,68741.41,-1.7584
Hsin Tings Board,Board1,B,0,68683.41,-1.00928
Hsin Tings Board,Board1,B,0.0249999999999999,68623.69,-0.26574
Hsin Tings Board,Board1,B,0.0499999999999999,68564.78,0.4878
Hsin Tings Board,Board1,B,0.075,68506.42,1.22838
Hsin Tings Board,Board1,B,0.1,68447.62,2.00009
Hsin Tings Board,Board1,B,0.125,68389.8,2.76789
Hsin Tings Board,Board1,B,0.15,68332.07,3.51681
Hsin Tings Board,Board1,B,0.175,68272.76,4.3924
Hsin Tings Board,Board1,B,0.2,68217.95,5.2069
Hsin Tings Board,Board1,B,0.225,68161.59,6.0303
Hsin Tings Board,Board1,B,0.25,68101.95,6.9292
Hsin Tings Board,Board1,B,0.275,68044.9,7.9313
Hsin Tings Board,Board1,B,0.3,67984.35,8.8929
Hsin Tings Board,Board1,B,0.325,67926.95,9.8379
Hsin Tings Board,Board1,B,0.35,67869.08,10.7625
Hsin Tings Board,Board1,B,0.375,67810.22,11.7702
Hsin Tings Board,Board1,B,0.4,67754.02,12.6669
Hsin Tings Board,Board1,B,0.425,67696.62,13.6144
Hsin Tings Board,Board1,B,0.45,67641.35,14.4506
Hsin Tings Board,Board1,B,0.475,67586.31,15.3224
Hsin Tings Board,Board1,B,0.5,67527.55,16.1926
Hsin Tings Board,Board1,B,0.525,67472.3,17.0677
Hsin Tings Board,Board1,B,0.55,67416.18,17.905
Hsin Tings Board,Board1,B,0.575,67361,18.7885
Hsin Tings Board,Board1,B,0.6,67306.99,19.6309
Hsin Tings Board,Board1,B,0.625,67250.32,20.4716
Hsin Tings Board,Board1,B,0.65,67195.48,21.2766
Hsin Tings Board,Board1,B,0.675,67142.13,22.076
Hsin Tings Board,Board1,B,0.7,67085.94,22.9021
Hsin Tings Board,Board1,B,0.725,67032.56,23.742
Hsin Tings Board,Board1,B,0.75,66976.79,24.551
Hsin Tings Board,Board1,B,0.775,66922.39,25.3736
Hsin Tings Board,Board1,B,0.8,66866.81,26.1982
Hsin Tings Board,Board1,B,0.825,66813.27,26.9727
Hsin Tings Board,Board1,B,0.85,66759.77,27.7697
Hsin Tings Board,Board1,B,0.875,66705.88,28.5786
Hsin Tings Board,Board1,B,0.9,66654.58,29.3572
Hsin Tings Board,Board1,B,0.925,66597.68,30.1504
Hsin Tings Board,Board1,B,0.95,66546.25,30.954
Hsin Tings Board,Board1,B,0.975,66493.23,31.762
Hsin Tings Board,Board1,B,1,66439.53,32.529
Hsin Tings Board,Board1,C,-1,52656.41,-24.943
Hsin Tings Board,Board1,C,-0.975,52596.85,-24.3033
Hsin Tings Board,Board1,C,-0.95,52534.25,-23.6582
Hsin Tings Board,Board1,C,-0.925,52479.92,-22.9943
Hsin Tings Board,Board1,C,-0.9,52420.43,-22.3451
Hsin Tings Board,Board1,C,-0.875,52354.62,-21.6928
Hsin Tings Board,Board1,C,-0.85,52294.98,-21.0264
Hsin Tings Board,Board1,C,-0.825,52232.94,-20.3581
Hsin Tings Board,Board1,C,-0.8,52172.79,-19.7229
Hsin Tings Board,Board1,C,-0.775,52111.97,-19.0556
Hsin Tings Board,Board1,C,-0.75,52052.5,-18.4001
Hsin Tings Board,Board1,C,-0.725,51989.52,-17.7518
Hsin Tings Board,Board1,C,-0.7,51930.99,-17.0949
Hsin Tings Board,Board1,C,-0.675,51872.64,-16.4445
Hsin Tings Board,Board1,C,-0.65,51809.82,-15.7842
Hsin Tings Board,Board1,C,-0.625,51750.68,-15.142
Hsin Tings Board,Board1,C,-0.6,51689.83,-14.4835
Hsin Tings Board,Board1,C,-0.575,51636.3,-13.8214
Hsin Tings Board,Board1,C,-0.55,51574.02,-13.1697
Hsin Tings Board,Board1,C,-0.525,51514.96,-12.5016
Hsin Tings Board,Board1,C,-0.5,51458.07,-11.882
Hsin Tings Board,Board1,C,-0.475,51404.4,-11.2053
Hsin Tings Board,Board1,C,-0.45,51341.5,-10.5605
Hsin Tings Board,Board1,C,-0.425,51285.18,-9.8976
Hsin Tings Board,Board1,C,-0.4,51228.23,-9.2578
Hsin Tings Board,Board1,C,-0.375,51171.85,-8.6119
Hsin Tings Board,Board1,C,-0.35,51114.27,-7.9551
Hsin Tings Board,Board1,C,-0.325,51057.21,-7.2814
Hsin Tings Board,Board1,C,-0.3,51003.96,-6.6439
Hsin Tings Board,Board1,C,-0.275,50950.12,-5.9815
Hsin Tings Board,Board1,C,-0.25,50890.79,-5.3275
Hsin Tings Board,Board1,C,-0.225,50831.21,-4.6759
Hsin Tings Board,Board1,C,-0.2,50777.27,-4.0354
Hsin Tings Board,Board1,C,-0.175,50721.04,-3.369
Hsin Tings Board,Board1,C,-0.15,50666.17,-2.7292
Hsin Tings Board,Board1,C,-0.125,50611.8,-2.0788
Hsin Tings Board,Board1,C,-0.1,50556.46,-1.4203
Hsin Tings Board,Board1,C,-0.075,50504.07,-0.76358
Hsin Tings Board,Board1,C,-0.0499999999999999,50451.1,-0.12992
Hsin Tings Board,Board1,C,-0.0249999999999999,50397.75,0.527
Hsin Tings Board,Board1,C,0,50342.37,1.17354
Hsin Tings Board,Board1,C,0.0249999999999999,50286.86,1.82986
Hsin Tings Board,Board1,C,0.0499999999999999,50239.01,2.46363
Hsin Tings Board,Board1,C,0.075,50182.74,3.11649
Hsin Tings Board,Board1,C,0.1,50126.49,3.7841
Hsin Tings Board,Board1,C,0.125,50074.68,4.4289
Hsin Tings Board,Board1,C,0.15,50025.97,5.0298
Hsin Tings Board,Board1,C,0.175,49972.4,5.6529
Hsin Tings Board,Board1,C,0.2,49914.15,6.2662
Hsin Tings Board,Board1,C,0.225,49867.66,6.8555
Hsin Tings Board,Board1,C,0.25,49812.68,7.4496
Hsin Tings Board,Board1,C,0.275,49763.97,7.9972
Hsin Tings Board,Board1,C,0.3,49705.88,8.5019
Hsin Tings Board,Board1,C,0.325,49657.36,9.0971
Hsin Tings Board,Board1,C,0.35,49605.49,9.6239
Hsin Tings Board,Board1,C,0.375,49558.68,10.1627
Hsin Tings Board,Board1,C,0.4,49506.77,10.7382
Hsin Tings Board,Board1,C,0.425,49449.73,11.2997
Hsin Tings Board,Board1,C,0.45,49401.78,11.8997
Hsin Tings Board,Board1,C,0.475,49349.34,12.4846
Hsin Tings Board,Board1,C,0.5,49297.5,13.059
Hsin Tings Board,Board1,C,0.525,49248.41,13.666
Hsin Tings Board,Board1,C,0.55,49196.43,14.2678
Hsin Tings Board,Board1,C,0.575,49146.73,14.8683
Hsin Tings Board,Board1,C,0.6,49098.39,15.4599
Hsin Tings Board,Board1,C,0.625,49046.6,16.0533
Hsin Tings Board,Board1,C,0.65,48998.96,16.6806
Hsin Tings Board,Board1,C,0.675,48950.23,17.2986
Hsin Tings Board,Board1,C,0.7,48894.39,17.9199
Hsin Tings Board,Board1,C,0.725,48845.52,18.5376
Hsin Tings Board,Board1,C,0.75,48796.93,19.1685
Hsin Tings Board,Board1,C,0.775,48747.62,19.7961
Hsin Tings Board,Board1,C,0.8,48699.36,20.421
Hsin Tings Board,Board1,C,0.825,48648.89,21.0585
Hsin Tings Board,Board1,C,0.85,48601.5,21.7002
Hsin Tings Board,Board1,C,0.875,48551.58,22.3154
Hsin Tings Board,Board1,C,0.9,48510.83,22.9367
Hsin Tings Board,Board1,C,0.925,48457.06,23.5616
Hsin Tings Board,Board1,C,0.95,48412.14,24.1944
Hsin Tings Board,Board1,C,0.975,48359.76,24.8599
Hsin Tings Board,Board1,C,1,48313.42,25.5012
Hsin Tings Board,Board1,D,-1,58240.6,-25.3418
Hsin Tings Board,Board1,D,-0.975,58163.79,-24.6881
Hsin Tings Board,Board1,D,-0.95,58086.24,-24.0625
Hsin Tings Board,Board1,D,-0.925,58009.58,-23.392
Hsin Tings Board,Board1,D,-0.9,57935.45,-22.7554
Hsin Tings Board,Board1,D,-0.875,57852.89,-22.1051
Hsin Tings Board,Board1,D,-0.85,57774.66,-21.4822
Hsin Tings Board,Board1,D,-0.825,57697.22,-20.7968
Hsin Tings Board,Board1,D,-0.8,57620.36,-20.1644
Hsin Tings Board,Board1,D,-0.775,57542.25,-19.4979
Hsin Tings Board,Board1,D,-0.75,57464.19,-18.8792
Hsin Tings Board,Board1,D,-0.725,57383.98,-18.2193
Hsin Tings Board,Board1,D,-0.7,57304.7,-17.5781
Hsin Tings Board,Board1,D,-0.675,57226.41,-16.9233
Hsin Tings Board,Board1,D,-0.65,57150.27,-16.2735
Hsin Tings Board,Board1,D,-0.625,57070.04,-15.6409
Hsin Tings Board,Board1,D,-0.6,56996.88,-14.9821
Hsin Tings Board,Board1,D,-0.575,56919.36,-14.3448
Hsin Tings Board,Board1,D,-0.55,56845.79,-13.6923
Hsin Tings Board,Board1,D,-0.525,56768.37,-13.0523
Hsin Tings Board,Board1,D,-0.5,56695.73,-12.3996
Hsin Tings Board,Board1,D,-0.475,56619.61,-11.7699
Hsin Tings Board,Board1,D,-0.45,56546.33,-11.0969
Hsin Tings Board,Board1,D,-0.425,56475.95,-10.4681
Hsin Tings Board,Board1,D,-0.4,56405,-9.8141
Hsin Tings Board,Board1,D,-0.375,56330.85,-9.1843
Hsin Tings Board,Board1,D,-0.35,56260.3,-8.5228
Hsin Tings Board,Board1,D,-0.325,56189.01,-7.885
Hsin Tings Board,Board1,D,-0.3,56116.79,-7.2176
Hsin Tings Board,Board1,D,-0.275,56045.74,-6.6009
Hsin Tings Board,Board1,D,-0.25,55973.84,-5.9551
Hsin Tings Board,Board1,D,-0.225,55903.3,-5.292
Hsin Tings Board,Board1,D,-0.2,55833.73,-4.6638
Hsin Tings Board,Board1,D,-0.175,55762.83,-3.9972
Hsin Tings Board,Board1,D,-0.15,55694.33,-3.3603
Hsin Tings Board,Board1,D,-0.125,55624.59,-2.7069
Hsin Tings Board,Board1,D,-0.1,55557.25,-2.0613
Hsin Tings Board,Board1,D,-0.075,55487.04,-1.8865
Hsin Tings Board,Board1,D,-0.0499999999999999,55420.3,-0.78623
Hsin Tings Board,Board1,D,-0.0249999999999999,55352.02,-0.13802
Hsin Tings Board,Board1,D,0,55284.86,0.50612
Hsin Tings Board,Board1,D,0.0249999999999999,55217.49,1.15072
Hsin Tings Board,Board1,D,0.0499999999999999,55149.36,1.79642
Hsin Tings Board,Board1,D,0.075,55082.92,2.43249
Hsin Tings Board,Board1,D,0.1,55016.03,3.07995
Hsin Tings Board,Board1,D,0.125,54950.25,3.7118
Hsin Tings Board,Board1,D,0.15,54884.75,4.3164
Hsin Tings Board,Board1,D,0.175,54820,4.9551
Hsin Tings Board,Board1,D,0.2,54754.14,5.5639
Hsin Tings Board,Board1,D,0.225,54688.44,6.2073
Hsin Tings Board,Board1,D,0.25,54623.61,6.7988
Hsin Tings Board,Board1,D,0.275,54560.76,7.3718
Hsin Tings Board,Board1,D,0.3,54498.21,7.9463
Hsin Tings Board,Board1,D,0.325,54435.24,8.5545
Hsin Tings Board,Board1,D,0.35,54372.66,9.122
Hsin Tings Board,Board1,D,0.375,54310.24,9.7705
Hsin Tings Board,Board1,D,0.4,54243.51,10.3652
Hsin Tings Board,Board1,D,0.425,54180.61,10.9941
Hsin Tings Board,Board1,D,0.45,54116.62,11.6152
Hsin Tings Board,Board1,D,0.475,54053.87,12.2461
Hsin Tings Board,Board1,D,0.5,53991.86,12.88
Hsin Tings Board,Board1,D,0.525,53929.56,13.4998
Hsin Tings Board,Board1,D,0.55,53868.07,14.1286
Hsin Tings Board,Board1,D,0.575,53805.42,14.7711
Hsin Tings Board,Board1,D,0.6,53743.26,15.4
Hsin Tings Board,Board1,D,0.625,53680.69,16.0389
Hsin Tings Board,Board1,D,0.65,53618.42,16.6653
Hsin Tings Board,Board1,D,0.675,53559.61,17.2888
Hsin Tings Board,Board1,D,0.7,53496.94,17.9377
Hsin Tings Board,Board1,D,0.725,53436.72,18.5739
Hsin Tings Board,Board1,D,0.75,53373.84,19.2141
Hsin Tings Board,Board1,D,0.775,53314.87,19.8641
Hsin Tings Board,Board1,D,0.8,53254.83,20.4966
Hsin Tings Board,Board1,D,0.825,53193.57,21.1446
Hsin Tings Board,Board1,D,0.85,53135.06,21.7729
Hsin Tings Board,Board1,D,0.875,53075.18,22.4228
Hsin Tings Board,Board1,D,0.9,53016.61,23.0718
Hsin Tings Board,Board1,D,0.925,52956.48,23.6993
Hsin Tings Board,Board1,D,0.95,52898.69,24.3528
Hsin Tings Board,Board1,D,0.975,52840.55,25.0044
Hsin Tings Board,Board1,D,1,52781.89,25.6524
Hsin Tings Board,Board2,A,-1,69737.54,-27.1975
Hsin Tings Board,Board2,A,-0.975,69683.95,-26.536
Hsin Tings Board,Board2,A,-0.95,69634.05,-25.8851
Hsin Tings Board,Board2,A,-0.925,69583.99,-25.2218
Hsin Tings Board,Board2,A,-0.9,69531.74,-24.5762
Hsin Tings Board,Board2,A,-0.875,69481.52,-23.9254
Hsin Tings Board,Board2,A,-0.85,69426.6,-23.2537
Hsin Tings Board,Board2,A,-0.825,69376.99,-22.5955
Hsin Tings Board,Board2,A,-0.8,69325.91,-21.9435
Hsin Tings Board,Board2,A,-0.775,69271.17,-21.2651
Hsin Tings Board,Board2,A,-0.75,69218.97,-20.6283
Hsin Tings Board,Board2,A,-0.725,69169.42,-19.9463
Hsin Tings Board,Board2,A,-0.7,69119.55,-19.295
Hsin Tings Board,Board2,A,-0.675,69069.74,-18.6363
Hsin Tings Board,Board2,A,-0.65,69017.15,-17.9922
Hsin Tings Board,Board2,A,-0.625,68965.12,-17.3185
Hsin Tings Board,Board2,A,-0.6,68914.74,-16.658
Hsin Tings Board,Board2,A,-0.575,68865.02,-16.0063
Hsin Tings Board,Board2,A,-0.55,68815.37,-15.3349
Hsin Tings Board,Board2,A,-0.525,68762.87,-14.6886
Hsin Tings Board,Board2,A,-0.5,68710.91,-14.0233
Hsin Tings Board,Board2,A,-0.475,68659.16,-13.3591
Hsin Tings Board,Board2,A,-0.45,68608.13,-12.7127
Hsin Tings Board,Board2,A,-0.425,68559.95,-12.0371
Hsin Tings Board,Board2,A,-0.4,68507.7,-11.3802
Hsin Tings Board,Board2,A,-0.375,68453.98,-10.7219
Hsin Tings Board,Board2,A,-0.35,68404.06,-10.0495
Hsin Tings Board,Board2,A,-0.325,68353.64,-9.3973
Hsin Tings Board,Board2,A,-0.3,68305.37,-8.7331
Hsin Tings Board,Board2,A,-0.275,68254.77,-8.0769
Hsin Tings Board,Board2,A,-0.25,68203.48,-7.4131
Hsin Tings Board,Board2,A,-0.225,68154.3,-6.7473
Hsin Tings Board,Board2,A,-0.2,68102.49,-6.0751
Hsin Tings Board,Board2,A,-0.175,68053.79,-5.4028
Hsin Tings Board,Board2,A,-0.15,68003.2,-4.7575
Hsin Tings Board,Board2,A,-0.125,67952.32,-4.0836
Hsin Tings Board,Board2,A,-0.1,67902.03,-3.4175
Hsin Tings Board,Board2,A,-0.075,67854.55,-2.7788
Hsin Tings Board,Board2,A,-0.0499999999999999,67803.32,-2.1149
Hsin Tings Board,Board2,A,-0.0249999999999999,67752.62,-1.4234
Hsin Tings Board,Board2,A,0,67701.71,-0.76279
Hsin Tings Board,Board2,A,0.0249999999999999,67650.98,-0.08735
Hsin Tings Board,Board2,A,0.0499999999999999,67602.52,0.56486
Hsin Tings Board,Board2,A,0.075,67551.22,1.21847
Hsin Tings Board,Board2,A,0.1,67500.95,1.91386
Hsin Tings Board,Board2,A,0.125,67450.61,2.57933
Hsin Tings Board,Board2,A,0.15,67401.98,3.24927
Hsin Tings Board,Board2,A,0.175,67350.54,4.074
Hsin Tings Board,Board2,A,0.2,67300.44,4.7686
Hsin Tings Board,Board2,A,0.225,67247.39,5.4974
Hsin Tings Board,Board2,A,0.25,67196.43,6.2162
Hsin Tings Board,Board2,A,0.275,67143.36,7.0991
Hsin Tings Board,Board2,A,0.3,67096.47,7.9442
Hsin Tings Board,Board2,A,0.325,67045.09,8.736
Hsin Tings Board,Board2,A,0.35,66995.3,9.4769
Hsin Tings Board,Board2,A,0.375,66946.13,10.2341
Hsin Tings Board,Board2,A,0.4,66895.2,10.9648
Hsin Tings Board,Board2,A,0.425,66844.49,11.694
Hsin Tings Board,Board2,A,0.45,66797.61,12.407
Hsin Tings Board,Board2,A,0.475,66746.84,13.1081
Hsin Tings Board,Board2,A,0.5,66697.38,13.8138
Hsin Tings Board,Board2,A,0.525,66649.34,14.5177
Hsin Tings Board,Board2,A,0.55,66601.11,15.2189
Hsin Tings Board,Board2,A,0.575,66552.15,15.9022
Hsin Tings Board,Board2,A,0.6,66503.82,16.5999
Hsin Tings Board,Board2,A,0.625,66455.23,17.2793
Hsin Tings Board,Board2,A,0.65,66407.03,17.9724
Hsin Tings Board,Board2,A,0.675,66360.08,18.6518
Hsin Tings Board,Board2,A,0.7,66309.28,19.3453
Hsin Tings Board,Board2,A,0.725,66263.23,20.0137
Hsin Tings Board,Board2,A,0.75,66215.37,20.6939
Hsin Tings Board,Board2,A,0.775,66168.07,21.3596
Hsin Tings Board,Board2,A,0.8,66120.9,22.0454
Hsin Tings Board,Board2,A,0.825,66071.91,22.7081
Hsin Tings Board,Board2,A,0.85,66026.71,23.3885
Hsin Tings Board,Board2,A,0.875,65977.09,24.0707
Hsin Tings Board,Board2,A,0.9,65928.87,24.743
Hsin Tings Board,Board2,A,0.925,65883.73,25.4072
Hsin Tings Board,Board2,A,0.95,65837.54,26.0783
Hsin Tings Board,Board2,A,0.975,65789.29,26.7382
Hsin Tings Board,Board2,A,1,65744.01,27.4205
Hsin Tings Board,Board2,B,-1,73724.67,-32.65
Hsin Tings Board,Board2,B,-0.975,73668.75,-31.939
Hsin Tings Board,Board2,B,-0.95,73612.3,-31.195
Hsin Tings Board,Board2,B,-0.925,73552.23,-30.479
Hsin Tings Board,Board2,B,-0.9,73494.93,-29.728
Hsin Tings Board,Board2,B,-0.875,73437.45,-29.013
Hsin Tings Board,Board2,B,-0.85,73380.67,-28.278
Hsin Tings Board,Board2,B,-0.825,73323.09,-27.56
Hsin Tings Board,Board2,B,-0.8,73264.34,-26.83
Hsin Tings Board,Board2,B,-0.775,73206.4,-26.094
Hsin Tings Board,Board2,B,-0.75,73149.58,-25.371
Hsin Tings Board,Board2,B,-0.725,73092.17,-24.633
Hsin Tings Board,Board2,B,-0.7,73033.82,-23.891
Hsin Tings Board,Board2,B,-0.675,72975.96,-23.174
Hsin Tings Board,Board2,B,-0.65,72919.09,-22.433
Hsin Tings Board,Board2,B,-0.625,72860.49,-21.699
Hsin Tings Board,Board2,B,-0.6,72801.07,-20.957
Hsin Tings Board,Board2,B,-0.575,72744.28,-20.249
Hsin Tings Board,Board2,B,-0.55,72688.37,-19.502
Hsin Tings Board,Board2,B,-0.525,72629.41,-18.7841
Hsin Tings Board,Board2,B,-0.5,72573.64,-18.0564
Hsin Tings Board,Board2,B,-0.475,72516.98,-17.3125
Hsin Tings Board,Board2,B,-0.45,72460.63,-16.5767
Hsin Tings Board,Board2,B,-0.425,72404.07,-15.8431
Hsin Tings Board,Board2,B,-0.4,72344.55,-15.1324
Hsin Tings Board,Board2,B,-0.375,72289.5,-14.3946
Hsin Tings Board,Board2,B,-0.35,72234.43,-13.6297
Hsin Tings Board,Board2,B,-0.325,72176.29,-12.905
Hsin Tings Board,Board2,B,-0.3,72118.45,-12.1748
Hsin Tings Board,Board2,B,-0.275,72063.88,-11.42
Hsin Tings Board,Board2,B,-0.25,72007.72,-10.6926
Hsin Tings Board,Board2,B,-0.225,71950.73,-9.9454
Hsin Tings Board,Board2,B,-0.2,71893.34,-9.2031
Hsin Tings Board,Board2,B,-0.175,71835.13,-8.4681
Hsin Tings Board,Board2,B,-0.15,71778.63,-7.7133
Hsin Tings Board,Board2,B,-0.125,71721.78,-6.9609
Hsin Tings Board,Board2,B,-0.1,71667.32,-6.2267
Hsin Tings Board,Board2,B,-0.075,71607.49,-5.4777
Hsin Tings Board,Board2,B,-0.0499999999999999,71551.96,-4.7398
Hsin Tings Board,Board2,B,-0.0249999999999999,71497.34,-3.9835
Hsin Tings Board,Board2,B,0,71440.34,-3.2546
Hsin Tings Board,Board2,B,0.0249999999999999,71382.88,-2.4887
Hsin Tings Board,Board2,B,0.0499999999999999,71326.62,-1.7249
Hsin Tings Board,Board2,B,0.075,71271.42,-0.94522
Hsin Tings Board,Board2,B,0.1,71216.04,-0.18853
Hsin Tings Board,Board2,B,0.125,71160.85,0.6562
Hsin Tings Board,Board2,B,0.15,71103.6,1.5526
Hsin Tings Board,Board2,B,0.175,71047.92,2.48673
Hsin Tings Board,Board2,B,0.2,70993.11,3.10301
Hsin Tings Board,Board2,B,0.225,70938.39,4.293
Hsin Tings Board,Board2,B,0.25,70881.71,5.1641
Hsin Tings Board,Board2,B,0.275,70824.5,6.4271
Hsin Tings Board,Board2,B,0.3,70769.64,8.2666
Hsin Tings Board,Board2,B,0.325,70713.98,9.5495
Hsin Tings Board,Board2,B,0.35,70659.15,10.6505
Hsin Tings Board,Board2,B,0.375,70602.34,11.7377
Hsin Tings Board,Board2,B,0.4,70547.3,12.729
Hsin Tings Board,Board2,B,0.425,70492.07,13.7555
Hsin Tings Board,Board2,B,0.45,70436.26,14.6262
Hsin Tings Board,Board2,B,0.475,70379.95,15.5288
Hsin Tings Board,Board2,B,0.5,70325.05,16.4067
Hsin Tings Board,Board2,B,0.525,70270.94,17.2885
Hsin Tings Board,Board2,B,0.55,70217.38,18.1694
Hsin Tings Board,Board2,B,0.575,70162.21,19.0258
Hsin Tings Board,Board2,B,0.6,70107.27,19.8717
Hsin Tings Board,Board2,B,0.625,70053.83,20.6975
Hsin Tings Board,Board2,B,0.65,69999.59,21.5232
Hsin Tings Board,Board2,B,0.675,69947.84,22.3588
Hsin Tings Board,Board2,B,0.7,69893.13,23.1579
Hsin Tings Board,Board2,B,0.725,69839.18,23.9817
Hsin Tings Board,Board2,B,0.75,69786.2,24.7603
Hsin Tings Board,Board2,B,0.775,69732.13,25.5482
Hsin Tings Board,Board2,B,0.8,69679.02,26.3599
Hsin Tings Board,Board2,B,0.825,69624.49,27.1272
Hsin Tings Board,Board2,B,0.85,69570.66,27.9195
Hsin Tings Board,Board2,B,0.875,69517.91,28.7121
Hsin Tings Board,Board2,B,0.9,69463.92,29.487
Hsin Tings Board,Board2,B,0.925,69412.91,30.2558
Hsin Tings Board,Board2,B,0.95,69361.24,31.053
Hsin Tings Board,Board2,B,0.975,69308.29,31.808
Hsin Tings Board,Board2,B,1,69254.7,32.573
Hsin Tings Board,Board2,C,-1,58155.96,-25.1182
Hsin Tings Board,Board2,C,-0.975,58087.83,-24.46
Hsin Tings Board,Board2,C,-0.95,58015.35,-23.7916
Hsin Tings Board,Board2,C,-0.925,57944.63,-23.1403
Hsin Tings Board,Board2,C,-0.9,57872.11,-22.4727
Hsin Tings Board,Board2,C,-0.875,57801.98,-21.8247
Hsin Tings Board,Board2,C,-0.85,57731.11,-21.1722
Hsin Tings Board,Board2,C,-0.825,57659.86,-20.505
Hsin Tings Board,Board2,C,-0.8,57590.11,-19.8398
Hsin Tings Board,Board2,C,-0.775,57518.84,-19.1702
Hsin Tings Board,Board2,C,-0.75,57447.86,-18.5206
Hsin Tings Board,Board2,C,-0.725,57379.94,-17.8571
Hsin Tings Board,Board2,C,-0.7,57307.62,-17.1972
Hsin Tings Board,Board2,C,-0.675,57237.84,-16.5483
Hsin Tings Board,Board2,C,-0.65,57169.14,-15.8786
Hsin Tings Board,Board2,C,-0.625,57097.62,-15.2237
Hsin Tings Board,Board2,C,-0.6,57028.26,-14.5538
Hsin Tings Board,Board2,C,-0.575,56960.72,-13.9033
Hsin Tings Board,Board2,C,-0.55,56888.97,-13.232
Hsin Tings Board,Board2,C,-0.525,56822.55,-12.5796
Hsin Tings Board,Board2,C,-0.5,56757.66,-11.9369
Hsin Tings Board,Board2,C,-0.475,56685.25,-11.2668
Hsin Tings Board,Board2,C,-0.45,56616.67,-10.6087
Hsin Tings Board,Board2,C,-0.425,56550.88,-9.9526
Hsin Tings Board,Board2,C,-0.4,56480.82,-9.2745
Hsin Tings Board,Board2,C,-0.375,56410.91,-8.6038
Hsin Tings Board,Board2,C,-0.35,56346.12,-7.9726
Hsin Tings Board,Board2,C,-0.325,56276.31,-7.3134
Hsin Tings Board,Board2,C,-0.3,56208.66,-6.6417
Hsin Tings Board,Board2,C,-0.275,56143.19,-5.9835
Hsin Tings Board,Board2,C,-0.25,56075.36,-5.3312
Hsin Tings Board,Board2,C,-0.225,56009.07,-4.674
Hsin Tings Board,Board2,C,-0.2,55943.79,-4.0181
Hsin Tings Board,Board2,C,-0.175,55877.07,-3.3478
Hsin Tings Board,Board2,C,-0.15,55810.63,-2.6986
Hsin Tings Board,Board2,C,-0.125,55745.76,-2.0582
Hsin Tings Board,Board2,C,-0.1,55680.5,-1.4066
Hsin Tings Board,Board2,C,-0.075,55615.18,-0.73375
Hsin Tings Board,Board2,C,-0.0499999999999999,55549.73,-0.09666
Hsin Tings Board,Board2,C,-0.0249999999999999,55482.6,0.55615
Hsin Tings Board,Board2,C,0,55416.5,1.2177
Hsin Tings Board,Board2,C,0.0249999999999999,55354.79,1.86433
Hsin Tings Board,Board2,C,0.0499999999999999,55288.91,2.52817
Hsin Tings Board,Board2,C,0.075,55225.31,3.15391
Hsin Tings Board,Board2,C,0.1,55159.75,3.8092
Hsin Tings Board,Board2,C,0.125,55097.76,4.4396
Hsin Tings Board,Board2,C,0.15,55032.94,5.058
Hsin Tings Board,Board2,C,0.175,54969.32,5.6275
Hsin Tings Board,Board2,C,0.2,54908.62,6.2521
Hsin Tings Board,Board2,C,0.225,54843.8,6.8422
Hsin Tings Board,Board2,C,0.25,54780.4,7.4268
Hsin Tings Board,Board2,C,0.275,54717.04,7.9591
Hsin Tings Board,Board2,C,0.3,54656.58,8.3256
Hsin Tings Board,Board2,C,0.325,54594.66,8.7576
Hsin Tings Board,Board2,C,0.35,54530.33,9.285
Hsin Tings Board,Board2,C,0.375,54465.56,9.7929
Hsin Tings Board,Board2,C,0.4,54402.96,10.3783
Hsin Tings Board,Board2,C,0.425,54341.19,10.9716
Hsin Tings Board,Board2,C,0.45,54278.82,11.5908
Hsin Tings Board,Board2,C,0.475,54216.25,12.1803
Hsin Tings Board,Board2,C,0.5,54154.68,12.7867
Hsin Tings Board,Board2,C,0.525,54092.29,13.3997
Hsin Tings Board,Board2,C,0.55,54031.87,14.0164
Hsin Tings Board,Board2,C,0.575,53970.61,14.6488
Hsin Tings Board,Board2,C,0.6,53909.56,15.2771
Hsin Tings Board,Board2,C,0.625,53847.59,15.9019
Hsin Tings Board,Board2,C,0.65,53785.47,16.5215
Hsin Tings Board,Board2,C,0.675,53724.63,17.1533
Hsin Tings Board,Board2,C,0.7,53665.73,17.7844
Hsin Tings Board,Board2,C,0.725,53603.8,18.4192
Hsin Tings Board,Board2,C,0.75,53542.24,19.0743
Hsin Tings Board,Board2,C,0.775,53480.64,19.7101
Hsin Tings Board,Board2,C,0.8,53422.1,20.3511
Hsin Tings Board,Board2,C,0.825,53360.55,20.9875
Hsin Tings Board,Board2,C,0.85,53299.89,21.63
Hsin Tings Board,Board2,C,0.875,53240.46,22.2941
Hsin Tings Board,Board2,C,0.9,53182.77,22.9338
Hsin Tings Board,Board2,C,0.925,53121.93,23.5845
Hsin Tings Board,Board2,C,0.95,53063.25,24.2259
Hsin Tings Board,Board2,C,0.975,53003.87,24.8817
Hsin Tings Board,Board2,C,1,52943.87,25.5364
Hsin Tings Board,Board2,D,-1,59178.68,-25.3222
Hsin Tings Board,Board2,D,-0.975,59108.11,-24.6914
Hsin Tings Board,Board2,D,-0.95,59035.82,-24.0487
Hsin Tings Board,Board2,D,-0.925,58960.55,-23.3915
Hsin Tings Board,Board2,D,-0.9,58889.73,-22.7287
Hsin Tings Board,Board2,D,-0.875,58815.59,-22.0764
Hsin Tings Board,Board2,D,-0.85,58741.43,-21.4409
Hsin Tings Board,Board2,D,-0.825,58667.14,-20.7932
Hsin Tings Board,Board2,D,-0.8,58591.6,-20.1577
Hsin Tings Board,Board2,D,-0.775,58519.44,-19.5051
Hsin Tings Board,Board2,D,-0.75,58443.97,-18.8554
Hsin Tings Board,Board2,D,-0.725,58370.75,-18.2118
Hsin Tings Board,Board2,D,-0.7,58297.8,-17.5487
Hsin Tings Board,Board2,D,-0.675,58224.38,-16.9015
Hsin Tings Board,Board2,D,-0.65,58150.13,-16.2501
Hsin Tings Board,Board2,D,-0.625,58079.14,-15.6163
Hsin Tings Board,Board2,D,-0.6,58006.3,-14.9684
Hsin Tings Board,Board2,D,-0.575,57936.99,-14.3219
Hsin Tings Board,Board2,D,-0.55,57865.71,-13.652
Hsin Tings Board,Board2,D,-0.525,57793.86,-13.0174
Hsin Tings Board,Board2,D,-0.5,57722.41,-12.3709
Hsin Tings Board,Board2,D,-0.475,57650.49,-11.7165
Hsin Tings Board,Board2,D,-0.45,57578.66,-11.0728
Hsin Tings Board,Board2,D,-0.425,57509.18,-10.419
Hsin Tings Board,Board2,D,-0.4,57435.6,-9.785
Hsin Tings Board,Board2,D,-0.375,57364.22,-9.1323
Hsin Tings Board,Board2,D,-0.35,57295.59,-8.4805
Hsin Tings Board,Board2,D,-0.325,57225.75,-7.8338
Hsin Tings Board,Board2,D,-0.3,57156.66,-7.1867
Hsin Tings Board,Board2,D,-0.275,57085.25,-6.547
Hsin Tings Board,Board2,D,-0.25,57014.15,-5.905
Hsin Tings Board,Board2,D,-0.225,56944.96,-5.2562
Hsin Tings Board,Board2,D,-0.2,56877.29,-4.6065
Hsin Tings Board,Board2,D,-0.175,56807.74,-3.9537
Hsin Tings Board,Board2,D,-0.15,56739.43,-3.2949
Hsin Tings Board,Board2,D,-0.125,56670.94,-2.6551
Hsin Tings Board,Board2,D,-0.1,56604,-1.9969
Hsin Tings Board,Board2,D,-0.075,56535.78,-1.37821
Hsin Tings Board,Board2,D,-0.0499999999999999,56467.07,-0.73161
Hsin Tings Board,Board2,D,-0.0249999999999999,56398.61,-0.09672
Hsin Tings Board,Board2,D,0,56331.45,0.55269
Hsin Tings Board,Board2,D,0.0249999999999999,56261.72,1.18005
Hsin Tings Board,Board2,D,0.0499999999999999,56193.65,1.83998
Hsin Tings Board,Board2,D,0.075,56126.72,2.4751
Hsin Tings Board,Board2,D,0.1,56061.41,3.10757
Hsin Tings Board,Board2,D,0.125,55992.38,3.7467
Hsin Tings Board,Board2,D,0.15,55925.16,4.3991
Hsin Tings Board,Board2,D,0.175,55861.02,5.0001
Hsin Tings Board,Board2,D,0.2,55794.5,5.5938
Hsin Tings Board,Board2,D,0.225,55730.63,6.2215
Hsin Tings Board,Board2,D,0.25,55665.61,6.8415
Hsin Tings Board,Board2,D,0.275,55600.88,7.4195
Hsin Tings Board,Board2,D,0.3,55539.53,7.9209
Hsin Tings Board,Board2,D,0.325,55474.52,8.4675
Hsin Tings Board,Board2,D,0.35,55410.17,9.0532
Hsin Tings Board,Board2,D,0.375,55345.73,9.6717
Hsin Tings Board,Board2,D,0.4,55281.64,10.3064
Hsin Tings Board,Board2,D,0.425,55216.06,10.9319
Hsin Tings Board,Board2,D,0.45,55151.72,11.5532
Hsin Tings Board,Board2,D,0.475,55086.98,12.1752
Hsin Tings Board,Board2,D,0.5,55022.64,12.8233
Hsin Tings Board,Board2,D,0.525,54958.54,13.4403
Hsin Tings Board,Board2,D,0.55,54893.37,14.0766
Hsin Tings Board,Board2,D,0.575,54829.7,14.7167
Hsin Tings Board,Board2,D,0.6,54764.7,15.3385
Hsin Tings Board,Board2,D,0.625,54700.97,15.9876
Hsin Tings Board,Board2,D,0.65,54636.62,16.6293
Hsin Tings Board,Board2,D,0.675,54574.17,17.2578
Hsin Tings Board,Board2,D,0.7,54510.62,17.9013
Hsin Tings Board,Board2,D,0.725,54447.35,18.5565
Hsin Tings Board,Board2,D,0.75,54385.54,19.1762
Hsin Tings Board,Board2,D,0.775,54321.54,19.8228
Hsin Tings Board,Board2,D,0.8,54259,20.4696
Hsin Tings Board,Board2,D,0.825,54196.68,21.1369
Hsin Tings Board,Board2,D,0.85,54133.86,21.7582
Hsin Tings Board,Board2,D,0.875,54071.75,22.4009
Hsin Tings Board,Board2,D,0.9,54010.17,23.047
Hsin Tings Board,Board2,D,0.925,53947.35,23.6784
Hsin Tings Board,Board2,D,0.95,53885.01,24.3233
Hsin Tings Board,Board2,D,0.975,53822.69,24.9706
Hsin Tings Board,Board2,D,1,53762.29,25.6173
Hsin Tings Board,Board3,A,-1,35669.77,-27.2023
Hsin Tings Board,Board3,A,-0.975,35666.21,-26.5231
Hsin Tings Board,Board3,A,-0.95,35661.93,-25.893
Hsin Tings Board,Board3,A,-0.925,35657.45,-25.2317
Hsin Tings Board,Board3,A,-0.9,35653.75,-24.575
Hsin Tings Board,Board3,A,-0.875,35650.36,-23.9095
Hsin Tings Board,Board3,A,-0.85,35646.05,-23.2725
Hsin Tings Board,Board3,A,-0.825,35642.52,-22.5971
Hsin Tings Board,Board3,A,-0.8,35638.46,-21.9446
Hsin Tings Board,Board3,A,-0.775,35634.94,-21.2867
Hsin Tings Board,Board3,A,-0.75,35630.84,-20.6173
Hsin Tings Board,Board3,A,-0.725,35626.59,-19.97
Hsin Tings Board,Board3,A,-0.7,35622.04,-19.3165
Hsin Tings Board,Board3,A,-0.675,35617.96,-18.6704
Hsin Tings Board,Board3,A,-0.65,35614.02,-17.9871
Hsin Tings Board,Board3,A,-0.625,35611.54,-17.3317
Hsin Tings Board,Board3,A,-0.6,35606.73,-16.6721
Hsin Tings Board,Board3,A,-0.575,35602.95,-16.0225
Hsin Tings Board,Board3,A,-0.55,35599.35,-15.3658
Hsin Tings Board,Board3,A,-0.525,35594.87,-14.7064
Hsin Tings Board,Board3,A,-0.5,35590.36,-14.0525
Hsin Tings Board,Board3,A,-0.475,35586.22,-13.3879
Hsin Tings Board,Board3,A,-0.45,35582.16,-12.7185
Hsin Tings Board,Board3,A,-0.425,35577.19,-12.0666
Hsin Tings Board,Board3,A,-0.4,35574.79,-11.4034
Hsin Tings Board,Board3,A,-0.375,35570.16,-10.7595
Hsin Tings Board,Board3,A,-0.35,35566.3,-10.0827
Hsin Tings Board,Board3,A,-0.325,35562.24,-9.4316
Hsin Tings Board,Board3,A,-0.3,35558.11,-8.7655
Hsin Tings Board,Board3,A,-0.275,35554.27,-8.1097
Hsin Tings Board,Board3,A,-0.25,35549.75,-7.4448
Hsin Tings Board,Board3,A,-0.225,35546.04,-6.7719
Hsin Tings Board,Board3,A,-0.2,35541.87,-6.1057
Hsin Tings Board,Board3,A,-0.175,35538.63,-5.4562
Hsin Tings Board,Board3,A,-0.15,35534.9,-4.7923
Hsin Tings Board,Board3,A,-0.125,35530.61,-4.1309
Hsin Tings Board,Board3,A,-0.1,35526.09,-3.4695
Hsin Tings Board,Board3,A,-0.075,35522.45,-2.7933
Hsin Tings Board,Board3,A,-0.0499999999999999,35518.83,-2.1253
Hsin Tings Board,Board3,A,-0.0249999999999999,35512.43,-1.5144
Hsin Tings Board,Board3,A,0,35508.88,-0.80504
Hsin Tings Board,Board3,A,0.0249999999999999,35504.76,-0.13038
Hsin Tings Board,Board3,A,0.0499999999999999,35501.59,0.54278
Hsin Tings Board,Board3,A,0.075,35497.64,1.18949
Hsin Tings Board,Board3,A,0.1,35492.87,1.87884
Hsin Tings Board,Board3,A,0.125,35489.62,2.55864
Hsin Tings Board,Board3,A,0.15,35485.34,3.07005
Hsin Tings Board,Board3,A,0.175,35481.3,4.0848
Hsin Tings Board,Board3,A,0.2,35476.8,4.801
Hsin Tings Board,Board3,A,0.225,35473.56,5.5305
Hsin Tings Board,Board3,A,0.25,35469.09,6.2305
Hsin Tings Board,Board3,A,0.275,35464.87,7.1194
Hsin Tings Board,Board3,A,0.3,35460.24,7.9714
Hsin Tings Board,Board3,A,0.325,35456.89,8.7959
Hsin Tings Board,Board3,A,0.35,35453.28,9.5526
Hsin Tings Board,Board3,A,0.375,35448.68,10.2928
Hsin Tings Board,Board3,A,0.4,35444.47,11.028
Hsin Tings Board,Board3,A,0.425,35441.02,11.7489
Hsin Tings Board,Board3,A,0.45,35436.07,12.4518
Hsin Tings Board,Board3,A,0.475,35432.2,13.1528
Hsin Tings Board,Board3,A,0.5,35428.63,13.8654
Hsin Tings Board,Board3,A,0.525,35424.61,14.5462
Hsin Tings Board,Board3,A,0.55,35420.25,15.2714
Hsin Tings Board,Board3,A,0.575,35416.33,15.9383
Hsin Tings Board,Board3,A,0.6,35412.05,16.6161
Hsin Tings Board,Board3,A,0.625,35409.88,17.3087
Hsin Tings Board,Board3,A,0.65,35404.8,17.9857
Hsin Tings Board,Board3,A,0.675,35401.04,18.6802
Hsin Tings Board,Board3,A,0.7,35396.59,19.3412
Hsin Tings Board,Board3,A,0.725,35392.37,20.0264
Hsin Tings Board,Board3,A,0.75,35389.41,20.7034
Hsin Tings Board,Board3,A,0.775,35386.73,21.3834
Hsin Tings Board,Board3,A,0.8,35381.66,22.0531
Hsin Tings Board,Board3,A,0.825,35378.24,22.6988
Hsin Tings Board,Board3,A,0.85,35372.58,23.3805
Hsin Tings Board,Board3,A,0.875,35369.36,24.0692
Hsin Tings Board,Board3,A,0.9,35365.02,24.7472
Hsin Tings Board,Board3,A,0.925,35361.48,25.4106
Hsin Tings Board,Board3,A,0.95,35356.7,26.078
Hsin Tings Board,Board3,A,0.975,35353.5,26.755
Hsin Tings Board,Board3,A,1,35349.23,27.4056
Hsin Tings Board,Board3,B,-1,35968.55,-32.655
Hsin Tings Board,Board3,B,-0.975,35963.81,-31.94
Hsin Tings Board,Board3,B,-0.95,35959.69,-31.232
Hsin Tings Board,Board3,B,-0.925,35956.2,-30.503
Hsin Tings Board,Board3,B,-0.9,35952.21,-29.765
Hsin Tings Board,Board3,B,-0.875,35947.46,-29.049
Hsin Tings Board,Board3,B,-0.85,35943.21,-28.299
Hsin Tings Board,Board3,B,-0.825,35939.75,-27.582
Hsin Tings Board,Board3,B,-0.8,35935.36,-26.865
Hsin Tings Board,Board3,B,-0.775,35930.59,-26.122
Hsin Tings Board,Board3,B,-0.75,35927.05,-25.391
Hsin Tings Board,Board3,B,-0.725,35922.23,-24.67
Hsin Tings Board,Board3,B,-0.7,35918.05,-23.94
Hsin Tings Board,Board3,B,-0.675,35914.43,-23.223
Hsin Tings Board,Board3,B,-0.65,35910.18,-22.477
Hsin Tings Board,Board3,B,-0.625,35906.43,-21.764
Hsin Tings Board,Board3,B,-0.6,35902.21,-21.026
Hsin Tings Board,Board3,B,-0.575,35897.59,-20.313
Hsin Tings Board,Board3,B,-0.55,35893.29,-19.587
Hsin Tings Board,Board3,B,-0.525,35888.59,-18.8779
Hsin Tings Board,Board3,B,-0.5,35884.31,-18.1315
Hsin Tings Board,Board3,B,-0.475,35880.23,-17.3992
Hsin Tings Board,Board3,B,-0.45,35876,-16.6603
Hsin Tings Board,Board3,B,-0.425,35871.99,-15.935
Hsin Tings Board,Board3,B,-0.4,35867.3,-15.2067
Hsin Tings Board,Board3,B,-0.375,35863.55,-14.4687
Hsin Tings Board,Board3,B,-0.35,35858.78,-13.7465
Hsin Tings Board,Board3,B,-0.325,35855.37,-13.005
Hsin Tings Board,Board3,B,-0.3,35850.82,-12.2788
Hsin Tings Board,Board3,B,-0.275,35847.24,-11.5317
Hsin Tings Board,Board3,B,-0.25,35842.41,-10.7943
Hsin Tings Board,Board3,B,-0.225,35838.18,-10.0682
Hsin Tings Board,Board3,B,-0.2,35833.46,-9.3176
Hsin Tings Board,Board3,B,-0.175,35830,-8.582
Hsin Tings Board,Board3,B,-0.15,35826.29,-7.8201
Hsin Tings Board,Board3,B,-0.125,35821.94,-7.0825
Hsin Tings Board,Board3,B,-0.1,35817.96,-6.3644
Hsin Tings Board,Board3,B,-0.075,35813.71,-5.5906
Hsin Tings Board,Board3,B,-0.0499999999999999,35809.17,-4.8508
Hsin Tings Board,Board3,B,-0.0249999999999999,35805.04,-4.1044
Hsin Tings Board,Board3,B,0,35801.41,-3.3463
Hsin Tings Board,Board3,B,0.0249999999999999,35797.6,-2.5974
Hsin Tings Board,Board3,B,0.0499999999999999,35793.5,-1.8325
Hsin Tings Board,Board3,B,0.075,35789.18,-1.07986
Hsin Tings Board,Board3,B,0.1,35784.78,-0.29448
Hsin Tings Board,Board3,B,0.125,35780.98,0.60501
Hsin Tings Board,Board3,B,0.15,35776.48,1.46371
Hsin Tings Board,Board3,B,0.175,35772.35,2.51296
Hsin Tings Board,Board3,B,0.2,35767.63,3.40234
Hsin Tings Board,Board3,B,0.225,35764.5,4.2925
Hsin Tings Board,Board3,B,0.25,35759.36,5.1798
Hsin Tings Board,Board3,B,0.275,35755.22,6.8185
Hsin Tings Board,Board3,B,0.3,35751.56,8.4094
Hsin Tings Board,Board3,B,0.325,35746.98,9.6879
Hsin Tings Board,Board3,B,0.35,35743.27,10.8542
Hsin Tings Board,Board3,B,0.375,35738.81,11.8851
Hsin Tings Board,Board3,B,0.4,35734.29,12.8404
Hsin Tings Board,Board3,B,0.425,35729.89,13.8011
Hsin Tings Board,Board3,B,0.45,35726.21,14.7374
Hsin Tings Board,Board3,B,0.475,35722.21,15.6148
Hsin Tings Board,Board3,B,0.5,35717.37,16.4888
Hsin Tings Board,Board3,B,0.525,35714.38,17.3759
Hsin Tings Board,Board3,B,0.55,35709.27,18.1987
Hsin Tings Board,Board3,B,0.575,35706.14,19.0317
Hsin Tings Board,Board3,B,0.6,35701.9,19.8708
Hsin Tings Board,Board3,B,0.625,35696.75,20.7139
Hsin Tings Board,Board3,B,0.65,35692.8,21.5035
Hsin Tings Board,Board3,B,0.675,35688.38,22.3265
Hsin Tings Board,Board3,B,0.7,35684.05,23.1325
Hsin Tings Board,Board3,B,0.725,35679.76,23.9332
Hsin Tings Board,Board3,B,0.75,35675.55,24.7118
Hsin Tings Board,Board3,B,0.775,35670.83,25.4855
Hsin Tings Board,Board3,B,0.8,35668.04,26.2908
Hsin Tings Board,Board3,B,0.825,35663.93,27.0865
Hsin Tings Board,Board3,B,0.85,35659.27,27.8391
Hsin Tings Board,Board3,B,0.875,35654.85,28.6245
Hsin Tings Board,Board3,B,0.9,35650.94,29.3834
Hsin Tings Board,Board3,B,0.925,35646.39,30.1533
Hsin Tings Board,Board3,B,0.95,35642.41,30.951
Hsin Tings Board,Board3,B,0.975,35638.45,31.698
Hsin Tings Board,Board3,B,1,35634.82,32.459
